Repository: dssolutions-mx/cotizaciones-concreto

# Plataforma integral de concreto

**Un solo sistema** para cotizar, producir, comprar, cobrar y asegurar calidad: operación diaria, finanzas y laboratorio conectados en tiempo real sobre **Next.js**, **Supabase** y **TypeScript**.

> De la cotización a la remisión, del laboratorio al cliente: visibilidad por planta, roles claros y trazabilidad que aguantan auditoría.

---

## Por qué importa

- **Menos hojas y correos:** flujos digitales para pedidos, evidencias, compras y reportes.
- **Una sola fuente de verdad:** datos en Supabase con control de acceso por rol y por planta.
- **Listo para equipos mixtos:** comercial en campo, dosificación en planta, finanzas en oficina, calidad en laboratorio.

---

## Lo que incluye (hoy)

### Comercial y cotización

- CRM de **clientes** y obras, **cotizaciones** con flujo de aprobación y validación de crédito.
- **Precios** por material y periodo, listas ejecutivas y **gobierno de precios** con trazabilidad.
- **Pedidos** con UX orientada a operación (filtros, pestañas, balance del cliente).
- **Calculadora de recetas** y carga de recetas; integración **Arkik** (procesamiento de remisiones y creación de recetas desde archivo).

### Finanzas y analítica

- **Centro de compras** (órdenes de compra, entradas, conciliación, exportaciones contables).
- **Reportes de ventas**, **ventas y pagos diarios**, **remisiones por cliente**, **CxC / cartera**.
- **Producción** y analíticas comparativas; **mapa de ubicaciones** y datos históricos.
- **Evidencia de concreto** por orden (documentos, exportaciones, bundles para clientes).
- **Reportes para clientes** y **cumplimiento** (por ejemplo reportes semanales de personal).

### Control de producción e inventario

- **Registro de entradas** de material, **solicitudes de material**, **ajustes** y **lotes**.
- **Remisiones**, **cross-plant**, **alertas** y tableros avanzados.
- **Servicio de bombeo** y **evidencia de concreto** en planta.
- **Evidencia** y flujos pensados para **dosificadores** y administración de operaciones.

### Calidad y laboratorio (EMA / ISO-friendly)

- **Muestreos**, **ensayos**, **control en obra** y **reportes** consolidados.
- **Instrumentos**: catálogo, programa, **conjuntos**, **paquetes**, verificaciones e incidentes.
- **Validaciones**: caracterización de materiales, **curvas de Abrams**, proveedores de nuevos materiales.
- **Controles** y paneles de análisis por cliente y por receta; **gobernanza de recetas** y maestros.
- Estudios: **certificados**, **fichas técnicas**, **hojas de seguridad**.

### Recursos humanos y administración

- **Reloj checador** y reporte **semanal de remisiones** para RH.
- **Administración**: plantas, usuarios, roles, materiales, **portal de clientes** y bombeo.

### Portal del cliente

- Acceso para clientes a **pedidos**, **programación**, **aprobaciones**, **balance** y **calidad** según permisos.

### Seguridad y operación

- Autenticación **Supabase**, **RLS**, protección **BotID** y anuncios de **nuevas versiones** en la app.

---

## Roles que ya contempla el producto

El menú y los permisos están pensados para perfiles como **ejecutivo**, **gerente de planta**, **agente de ventas**, **validador de crédito**, **dosificador**, **calidad**, **administración de operaciones** y **portal externo**, siempre filtrando por **planta** cuando aplica.

---

## Versiones

- **[CHANGELOG.md](./CHANGELOG.md)** — Historial mensual curado.
- **[docs/VERSIONING.md](./docs/VERSIONING.md)** — CalVer, tags y **GitHub Releases**.

---

## Arranque rápido (desarrollo)

Requisitos: **Node.js** ≥ 20.19 y **npm** ≥ 10 (ver `package.json` → `engines`).

```bash
npm install
```

Variables mínimas en `.env.local`:

```env
NEXT_PUBLIC_SUPABASE_URL=https://tu-proyecto.supabase.co
NEXT_PUBLIC_SUPABASE_ANON_KEY=tu_clave_anon
```

```bash
npm run dev
```

Build de producción (usa `scripts/build.js`):

```bash
npm run build
npm start
```

Más detalle: [MDFILES/DOCUMENTATION.md](./MDFILES/DOCUMENTATION.md) y [docs/README.md](./docs/README.md).

### Estructura del repositorio

- **`src/`** — Aplicación Next.js.
- **`docs/`** — Documentación activa; **`docs/archive/`** — notas y planes viejos sacados de la raíz.
- **`archive/data/`** — CSV/JSON de apoyo a scripts (no usados en runtime).
- **`proxy.ts`** — Next.js 16 **Proxy** (antes `middleware.ts`; auth, CSP, rutas). Debe exportar la función **`proxy`**. Ver [convención Proxy en Next.js](https://nextjs.org/docs/app/api-reference/file-conventions/proxy). **`scripts/build.js`** — build con comprobaciones de entorno.

---

## Licencia

El código es **propietario** de **Juan Jose Aguirre Segarra**. No se concede licencia de uso, copia ni distribución salvo acuerdo por escrito con el titular. Consulta el archivo **[LICENSE](./LICENSE)**. Contacto para licencias: **juan.aguirre@dssolutions-mx.com**.

`package.json` declara `"license": "UNLICENSED"` para indicar que **no** es un paquete npm de código abierto con permisos generales.

File: MDFILES/Recipes (2).csv
Planta,Certify Index,ID Producto Técnico,ID Comercial,Código largo,Descripción comercial,Grupo de aplicación,Estándar,Exposición,Resistencia,Edad,Edad técnica,Tamaño Máx. Agregado,Origen,Consistencia,Cons. Técnica,Bomba,Tipo Binder,Variante,Id Receta,Comentario interno,Fecha de validez,Estatus,Consistencia2,Metodo,10001 / C1 / CEMEX,30000 / A1 / GENERICO,40000 / G10 / CEMEX,40001 / G20 / CEMEX,50001 / ARL / CEMEX,50003 / AR2 / ARENA SECA,60000 / A92 / CEMEX,60001 / M12 / CEMEX,60002 / A55 / CEMEX,60003 / R22 / CEMEX
P003,10000052,10000052,20000050,6-250-2-B-031-18-D-2-000,6-250-2-B-031-18,CON,6,      ,250 ,3,03 ,2 ,B,18 ,18 ,D,2   ,000,1,,01/01/2050,Active,REVENIMIENTO 18 cm +/- 3.5,,380.00,240.00,,942.00,,725.00,,1.50,,2.50
P003,10000120,10000120,20000110,B-350-2-1-814-E70-D-2-DIA,B-350-2-1-814-E70,CRR,B,      ,350 ,14h,01 ,2 ,1,E70,70 ,D,2   ,DIA,1,,01/01/2050,Active,EXTENSIBILIDAD 70 cm +/- 5 cm,,550.00,185.00,458.00,305.00,889.00,,3.92,,8.40,
P003,10000135,10000135,20000123,U-550-1-1-814-E70-D-2-DIA,U-550-1-1-814-E70-d,CRR,U,      ,550 ,14h,01 ,1 ,1,E70,70 ,D,2   ,DIA,1,,01/01/2050,Active,EXTENSIBILIDAD 70 cm +/- 5 cm,,650.00,185.00,700.00,,842.00,,4.22,,7.80,
P003,10000135,10000135,20000123,U-550-1-1-814-E70-D-2-DIA,U-550-1-1-814-E70-n,CRR,U,      ,550 ,14h,01 ,1 ,1,E70,70 ,D,2   ,DIA,2,DISEÑO DE NOCHE,01/01/2050,Active,EXTENSIBILIDAD 70 cm +/- 5 cm,,650.00,185.00,700.00,,842.00,,4.55,,7.80,
P003,10000422,10000422,20000370,F-350-2-1-801-18-D-2-100,F-350-2-1-801-18,CRR,F,      ,350 ,1,01 ,2 ,1,18 ,18 ,D,2   ,100,1,,01/01/2050,Active,REVENIMIENTO 18 cm +/- 3.5,,550.00,198.00,,1012.00,633.00,,1.38,,,3.30
P003,10000071,10000071,20000064,U-550-1-1-148-70-D-2-DIA,U-550-1-1-148-70,ESP,U,      ,550 ,14h,01 ,1 ,1,70 ,70 ,D,2   ,DIA,1,,01/01/2050,Active,EXTENSIBILIDAD 70 +/- 5 cm,,650.00,185.00,700.00,,842.00,,4.55,,7.80,
P003,10000072,10000072,20000065,U-550-1-1-148-70-D-2-NOC,U-550-1-1-148-70,ESP,U,      ,550 ,14h,01 ,1 ,1,70 ,70 ,D,2   ,NOC,1,,01/01/2050,Active,EXTENSIBILIDAD 70 +/- 5 cm,,690.00,185.00,727.00,,795.00,,4.83,,10.35,
P003,10000078,10000078,20000071,C-250-1-1-01-75-D-2-DIA,C-250-1-1-01-75,ESP,C,      ,250 ,1,01 ,1 ,1,75 ,75 ,D,2   ,DIA,1,,01/01/2050,Active,EXTENSIBILIDAD 75 cm +/-5,,650.00,185.00,700.00,,842.00,,4.55,,7.80,
P003,10000104,10000104,20000094,3-550-2-1-514-E70-D-2-DIA,3-550-2-1-514-E70,ESP,3,      ,550 ,14h,01 ,2 ,1,E70,70 ,D,2   ,DIA,1,,01/01/2050,Active,EXTENSIBILIDAD 70 cm +/- 5 cm,,600.00,190.00,472.00,254.00,854.00,,3.60,,7.20,
P003,10000105,10000105,20000095,L-350-2-1-714-E70-D-2-DIA,L-350-2-1-714-E70,ESP,L,      ,350 ,14h,01 ,2 ,1,E70,70 ,D,2   ,DIA,1,,01/01/2050,Active,EXTENSIBILIDAD 70 cm +/- 5 cm,,550.00,185.00,458.00,305.00,889.00,,3.92,,8.40,
P003,10000106,10000106,20000096,4-550-2-1-614-E70-D-2-DIA,4-550-2-1-614-E70,ESP,4,      ,550 ,14h,01 ,2 ,1,E70,70 ,D,2   ,DIA,1,,01/01/2050,Active,EXTENSIBILIDAD 70 cm +/- 5 cm,,630.00,190.00,480.00,259.00,814.00,,3.78,,7.56,
P003,10000107,10000107,20000097,7-550-2-1-814-E70-D-2-DIA,7-550-2-1-814-E70,ESP,7,      ,550 ,14h,01 ,2 ,1,E70,70 ,D,2   ,DIA,1,,01/01/2050,Active,EXTENSIBILIDAD 70 cm +/- 5 cm,,650.00,185.00,700.00,,842.00,,4.55,,7.80,
P003,10000108,10000108,20000098,7-550-2-1-814-E70-D-2-NOC,7-550-2-1-814-E70,ESP,7,      ,550 ,14h,01 ,2 ,1,E70,70 ,D,2   ,NOC,1,,01/01/2050,Active,EXTENSIBILIDAD 70 cm +/- 5 cm,,690.00,185.00,700.00,,842.00,,4.55,,7.80,
P003,10000109,10000109,20000099,1-550-1-1-814-E70-B-2-NOC,1-550-1-1-814-E70,ESP,1,      ,550 ,14h,01 ,1 ,1,E70,70 ,B,2   ,NOC,1,,01/01/2050,Active,EXTENSIBILIDAD 70 cm +/- 5 cm,,690.00,185.00,727.00,,795.00,,4.83,,10.35,
P003,10000110,10000110,20000100,1-550-1-1-814-E70-B-2-DIA,1-550-1-1-814-E70,ESP,1,      ,550 ,14h,01 ,1 ,1,E70,70 ,B,2   ,DIA,1,,01/01/2050,Active,EXTENSIBILIDAD 70 cm +/- 5 cm,,650.00,185.00,700.00,,842.00,,4.55,,7.80,
P003,10000111,10000111,20000101,T-350-1-1-814-E70-D-2-DIA,T-350-1-1-814-E70,ESP,T,      ,350 ,14h,01 ,1 ,1,E70,70 ,D,2   ,DIA,1,,01/01/2050,Active,EXTENSIBILIDAD 70 cm +/- 5 cm,,560.00,185.00,742.00,,905.00,,4.20,,8.40,
P003,10000112,10000112,20000102,8-550-2-1-814-E70-D-2-DIA,8-550-2-1-814-E70,ESP,8,      ,550 ,14h,01 ,2 ,1,E70,70 ,D,2   ,DIA,1,,01/01/2050,Active,EXTENSIBILIDAD 70 cm +/- 5 cm,,650.00,185.00,469.00,252.00,826.00,,4.22,,7.80,
P003,10000114,10000114,20000104,D-350-1-1-814-E70-D-2-DIA,D-350-1-1-814-E70,ESP,D,      ,350 ,14h,01 ,1 ,1,E70,70 ,D,2   ,DIA,1,,01/01/2050,Active,EXTENSIBILIDAD 70 cm +/- 5 cm,,560.00,185.00,742.00,,905.00,,4.20,,8.40,
P003,10000115,10000115,20000105,B-350-1-1-814-E70-D-2-DIA,B-350-1-1-814-E70,ESP,B,      ,350 ,14h,01 ,1 ,1,E70,70 ,D,2   ,DIA,1,,01/01/2050,Active,EXTENSIBILIDAD 70 cm +/- 5 cm,,490.00,185.00,720.00,,1001.00,,3.43,,3.43,
P003,10000116,10000116,20000106,Z-350-2-1-146-E70-D-2-DIA,Z-350-2-1-146-E70,ESP,Z,      ,350 ,14h,01 ,2 ,1,E70,70 ,D,2   ,DIA,1,,01/01/2050,Active,EXTENSIBILIDAD 70 cm +/- 5 cm,,550.00,185.00,458.00,305.00,889.00,,3.92,,8.40,
P003,10000118,10000118,20000108,7-550-1-1-814-E70-D-2-DIA,7-550-1-1-814-E70,ESP,7,      ,550 ,14h,01 ,1 ,1,E70,70 ,D,2   ,DIA,1,,01/01/2050,Active,EXTENSIBILIDAD 70 cm +/- 5 cm,,650.00,185.00,700.00,,842.00,,4.55,,7.80,
P003,10000119,10000119,20000109,7-550-1-1-814-E70-D-2-NOC,7-550-1-1-814-E70,ESP,7,      ,550 ,14h,01 ,1 ,1,E70,70 ,D,2   ,NOC,1,,01/01/2050,Active,EXTENSIBILIDAD 70 cm +/- 5 cm,,690.00,185.00,700.00,,842.00,,4.55,,7.80,
P003,10000007,10000007,20000008,5-250-2-R-28-18-B-2-000-C,5-250-2-R-28-18,LIN,5,C     ,250 ,28 ,28 ,2 ,R,18 ,18 ,B,2   ,000,1,,01/01/2050,Active,REVENIMIENTO 18 cm +/- 3.5,,335.00,205.00,333.00,618.00,842.00,,,0.94,,2.20
P003,10000008,10000008,20000008,5-250-2-R-28-18-D-2-000-C,5-250-2-R-28-18,LIN,5,C     ,250 ,28 ,28 ,2 ,R,18 ,18 ,D,2   ,000,1,,01/01/2050,Active,REVENIMIENTO 18 cm +/- 3.5,,335.00,205.00,333.00,618.00,842.00,,,0.94,,2.20
P003,10000009,10000009,20000009,5-350-2-R-28-18-B-2-000-C,5-350-2-R-28-18,LIN,5,C     ,350 ,28 ,28 ,2 ,R,18 ,18 ,B,2   ,000,1,,01/01/2050,Active,REVENIMIENTO 18 cm +/- 3.5,,425.00,203.00,296.00,660.00,766.00,,,1.21,,2.62
P003,10000043,10000043,20000041,5-350-2-1-28-18-D-2-000,5-350-2-1-28-18,LIN,5,      ,350 ,28 ,28 ,2 ,1,18 ,18 ,D,2   ,000,1,,01/01/2050,Active,REVENIMIENTO 18 cm +/- 3.5,,425.00,203.00,296.00,670.00,756.00,,,1.21,,2.62
P003,10000064,10000064,20000057,5-250-1-1-28-18-B-2-000,5-250-1-1-28-18,LIN,5,      ,250 ,28 ,28 ,1 ,1,18 ,18 ,B,2   ,000,1,,01/01/2050,Active,REVENIMIENTO 18 cm +/- 3.5,,370.00,220.00,876.00,,834.00,,,1.48,,2.22
P003,10000077,10000077,20000070,6-150-2-1-28-18-B-2-000,6-150-2-1-28-18,LIN,6,      ,150 ,28 ,28 ,2 ,1,18 ,18 ,B,2   ,000,1,,01/01/2050,Active,REVENIMIENTO 18 cm +/- 3.5,,247.00,208.00,,951.00,905.00,,,0.99,,1.73
P003,10000089,10000089,20000082,6-100-2-1-28-18-B-2-000,6-100-2-1-28-18,LIN,6,      ,100 ,28 ,28 ,2 ,1,18 ,18 ,B,2   ,000,1,,01/01/2050,Active,REVENIMIENTO 18 cm +/- 3.5,,250.00,218.00,,941.00,896.00,,,0.75,,1.75
P003,10000050,10000050,20000048,R-065-0-R-28-18-D-2-000,R-065-0-R-28-18,RFL,R,      ,065 ,28 ,28 ,0 ,R,18 ,18 ,D,2   ,000,1,,01/01/2050,Active,REVENIMIENTO 18 cm +/- 3.5,,245.00,220.00,,,,1462.00,,,,
